Repository: ruocunwang/CV_analyzer

CV_analyzer.py

## Description
This is a data processing tool designed to automate the analysis of CV rate data collected. This is done for the characterization of electrochemical energy storage materials by extracting kinetics,capacity, and capacitance metrics from Bio-logic potentiostat raw exports.

#### Data Collection
1. Collect CV or CVA data using a Bio-Logic potentiostat, using a single file for each sweep rate.
2. Export the raw data curves directly into standard text-based .mpt files.
3. Place the _.mpt_ files to be analyzed in a separate folder (I would exclude the conditioning cycles).

### Results Location
After analysis is complete, the software cerates a folder named :[Original_Folder_Name]_results

Example:
If your data are stored in a folder named "CV_Data"
Then, your analysis results will be placed in a new folder named "CV_Data_Results".

All generated analysis files are stored inside this new results folder.

## Results description
The script creates a new directory called [Your_Folder_Name]_results in the same directory as your source data. It has .txt files inside it that are made for easy plotting in software like OriginLab, Prism, or Excel.

### 1. [Folder]_Analysis.txt: (Data Summary)
   1. **Sweep Rates (mV/s):** The rate at which voltage is scanned during cyclic voltammetry.
   2. **Voltage Window (V):** The operational potential window.
   3. **Cathodic Specific Capacity (mAh/g):** Integrated cathodic current with respect to time normalized by the active mass.
   4. **Anodic Specific Capacity (mAh/g):** Integrated anodic current with respect to time normalized by the active mass.
   5. **Cathodic Specific Capacitance (F/g):** Cathodic specific capacity divided by the voltage window.
   6. **Anodic Specific Capacitance (F/g):** Anodic specific capacity divided by the voltage window.
   7. **Coulombic Efficiency (%):** The ratio of anodic to cathodic capacity.
   8. **Cathodic Electron Transfer:** The fractional number of electrons transferred during the cathodic process calculated using Faraday's law of electrolysis (requires Molecular Weight input).
   9. **Anodic Electron Transfer:** The fractional number of electrons transferred during the anodic process calculated using Faraday's law of electrolysis (requires Molecular Weight input).
   10. **Cathodic Rate Capability:** Normalized performance retention relative to the maximum cathodic capacity.
   11. **Anodic Rate Capability:** Normalized performance retention relative to the maximum anodic capacity.

### 2. [Folder]_E_I.txt: (Potential vs. Current Density)
   - Organize potential (V) and normalized current density (mA/g) from all analyzed sweep rates into columns, ordered from lowest to highest sweep rate (left to right).
   - Append isolated peak anodic currents and their corresponding potential are also located in the last two columns of the dataset.

### 3. [Folder]_E_C.txt: (Potential vs. Specific Capacitance)
   - Calculates specific capacitance (F/g) as a function of potential for every sweep rate using C = I / (m × v), where I is current (A), m is the mass of the active material (g), and v is the scan rate (V/s).

### 4. [Folder]_log_b.txt: (Kinetics and b-Value Analysis)
   - Gives the linear regression data needed to find charge storage kinetics using the Power Law Relationship.
   - Outputs calculated b-values as slopes and R^2 fit values to differentiate between diffusion-controlled (b = 0.5) and surface-controlled (b = 1.0) processes.
   1. log(v): The logarithm of the experimental scan rate.
   2. log(I): The logarithm of the experimental peak current.
   3. Fitted log(V): The scan rate values mapped across the linear regression model.
   4. Fitted log(I): The predicted peak current values generated along the calculated linear fit line.
   5. b value: The calculated slope extracted from the linear regression line used to define the dominant charge storage mechanism.
   6. R square: The coefficient of determination indicating the quality and accuracy of the linear regression fit.

## Sample Data
A sample dataset is included in this repository for users who want to practice using the code.

### Included files

- **.mpr file:** The `.mpr` file is the original Bio-Logic data format and can only be opened using EC-Lab software. Users can use this file to practice exporting the data into an `.mpt` format.
- **.mpt file:** The `.mpt` file is the text-based format usable by `CV_analyzer.py` and can be analyzed directly using the code. Users who do not have access to EC-Lab software can use the `.mpt` file to practice using the code.

### Sample Experimental Parameters
The sample dataset comes from Ti₃C₂Tₓ, a thin film electrode (Tₓ = –O, –OH, –Cl, and –F) in 5 M H₂SO₄ electrolyte.

<br>Active mass = 0.041 mg
<br>Molecular Weight = 204.65 g/mol
<br>Reference Electrode = Hg/Hg₂SO₄ / K2SO4 (sat'd)
<br>Counter Electrode: Activated Carbon
<br>Environment: Room temperature
<br>Initial state: -378.7 mV vs Hg/Hg₂SO₄

File: Sample data/Sample results/Ti3C2 in H2SO4 sample dat_analysis.txt
Sweep Rate	Voltage Window	Cathodic Specific Capacity	Anodic Specific Capacity	Cathodic Specific Capacitance	Anodic Specific Capacitance	Coulombic Efficiency	#e in Cathodic	#e in Anodic	Rate Capability in Cathodic	Rate Capability in Anodic
mV/s	V	mAh/g	mAh/g	F/g	F/g					
       1.0	       1.1	          106.00330	                 70.40980	            346.91989	            230.43208	             66.42227	               0.66296	             0.44035	                     1.00000	                   0.97730
       2.0	       1.1	           93.57826	                 71.42549	            306.25612	            233.75616	             76.32701	               0.58525	             0.44670	                     0.88279	                   0.99139
       5.0	       1.1	           81.67583	                 72.04557	            267.30272	            235.78551	             88.20917	               0.51081	             0.45058	                     0.77050	                   1.00000
      10.0	       1.1	           77.49491	                 71.23742	            253.61971	            233.14064	             91.92529	               0.48466	             0.44553	                     0.73106	                   0.98878
      20.0	       1.1	           73.32769	                 69.25958	            239.98153	            226.66772	             94.45215	               0.45860	             0.43316	                     0.69175	                   0.96133
      50.0	       1.1	           66.06322	                 64.73655	            216.20689	            211.86507	             97.99182	               0.41317	             0.40487	                     0.62322	                   0.89855
     100.0	       1.1	           60.54899	                 59.90192	            198.16034	            196.04264	             98.93132	               0.37868	             0.37463	                     0.57120	                   0.83144
